Repository: sameffman/battery-aging-explorer

# Battery Aging Explorer

Interactive views of capacity fade and impedance in the KIT NMC/C-SiO aging dataset (228 cells), with the Python script that prepares the data. Live site: https://sameffman.github.io/battery-aging-explorer/

## Data Attribution and Licensing
The data is obtained from: Luh, M. & Blank, T. Comprehensive battery aging dataset: capacity and impedance fade measurements of a lithium-ion NMC/C-SiO cell [dataset – version 2: result data]. RADAR4KIT https://doi.org/10.35097/1969 (2024).

The dataset above updates the initial dataset: Luh, M. & Blank, T. Comprehensive battery aging dataset: capacity and impedance fade measurements of a lithium-ion NMC/C-SiO cell [dataset]. RADAR4KIT https://doi.org/10.35097/1947 (2024).

The dataset is licensed under [CC BY 4.0](https://creativecommons.org/licenses/by/4.0/legalcode).

The dataset's measurement setup, data processing and variable definitions are described in: 
Luh, M., Blank, T. Comprehensive battery aging dataset: capacity and impedance fade measurements of a lithium-ion NMC/C-SiO cell. Sci Data 11, 1004 (2024). https://doi.org/10.1038/s41597-024-03831-x.

The data has been modified: the values shown are derived from the dataset by this project's processing. Any errors in that processing are not the dataset authors'.

## How Values are Derived

The preprocessing script (scripts/preprocess.py) searches the raw data (data/raw, not included in repo due to size) and identifies 228 cells by the condition and replicate in each file name, matching each cell to its data files. It then writes conditions.json, capacity.json, eis_r.json and impedance/<cell>.json to data/processed/.

### Capacity Fade
Capacity values were used as derived by the authors. The authors used the cells' 3.0 Ah nominal capacity as a reference point to examine capacity fade, and cycled the cells to 40% of nominal capacity at standard cycling or 50% nominal capacity for check-up cycles, with some failing before reaching those thresholds.

For this project, the capacity fade was measured against the initial capacity measurement of the cells in addition to their rated 3.0 Ah value. The point at which measured capacity faded to 80% relative to both the measured initial capacity and the rated 3.0 Ah was recorded due to its usage as an end-of-life metric for Li-ion batteries. This value was found by linear interpolation of measured capacity fade values above and below 80%. Some cells did not fall below 80%.

### Impedance
The impedance spectra were used as stored in the dataset, using the authors' compensated impedance values. Spectra marked invalid, and points with missing values, were dropped. At each check-up, a spectrum is measured at five states of charge (10, 30, 50, 70 and 90%), at room temperature and at the cell's aging (operating) temperature.

Two resistances were calculated from each spectrum in this project, following the definitions in the authors' paper and example scripts (https://github.com/energystatusdata/bat-age-data-scripts):
- **R0** is the real part of the impedance where the spectrum crosses the real axis, found by linear interpolation between the two neighboring points, searched between 200 Hz and 3.3 kHz.
- **R1** is the real part of the impedance at the knee of the spectrum, minus R0. The knee is the point of lowest phase angle among the local minima of the phase at or below 33 Hz.

The authors take the lowest phase angle over a fixed frequency range (0.49 to 33 Hz) without requiring a local minimum, which can return an end point of the range instead of a knee. Here, the knee must be a local minimum of the phase at or below 33 Hz, with at least two measured points at lower frequencies. A spectrum with no such knee has no R1. The authors' own R0 and R1 values are in their `LOG_AGE` files, averaged over each check-up; those files are not used here, and the values in this project are calculated for each spectrum individually.

R0 and R1 are read directly from the measured spectra and are not fitted circuit parameters. A small number of spectra have no R0, and ~3% have no R1; those entries are left empty.

#### Equivalent-Circuit Fits
`scripts/fit_circuits.py` fits equivalent circuits to the impedance spectra, and the [Circuit fits page](https://sameffman.github.io/battery-aging-explorer/circuit-fits.html) shows the results. The inductance is fitted first, from the high-frequency end of each of the 39,293 spectra (windows from 1, 3 and 5 kHz).

### Recreating Processed Data Files
The raw data can be downloaded from version 2 of the dataset (https://doi.org/10.35097/1969). It will download as a TAR file. In the unpacked folder, the raw data is located in data/dataset. Rename the dataset folder to "raw", place it in the data folder in the local repository, and run `python3 scripts/preprocess.py` to output the processed JSON files. Then run `python3 scripts/fit_circuits.py`, which needs numpy and scipy, to write the circuit-fit files.

File: data/processed/capacity.json (part 1 of 8)
{"P001-1":{"cu":[{"cu":1,"days":0.14,"efc":1.1,"q_chg":2.9736,"q_dis":2.9677},{"cu":2,"days":7.16,"efc":3.1,"q_chg":2.9813,"q_dis":2.9621},{"cu":3,"days":27.98,"efc":5.0,"q_chg":2.9677,"q_dis":2.951},{"cu":4,"days":49.04,"efc":7.0,"q_chg":2.9542,"q_dis":2.937},{"cu":5,"days":69.97,"efc":9.7,"q_chg":2.9372,"q_dis":2.9213},{"cu":6,"days":90.97,"efc":11.7,"q_chg":2.9258,"q_dis":2.9091},{"cu":7,"days":111.96,"efc":13.6,"q_chg":2.9151,"q_dis":2.8981},{"cu":8,"days":132.95,"efc":15.6,"q_chg":2.903,"q_dis":2.8871},{"cu":9,"days":153.95,"efc":17.5,"q_chg":2.8937,"q_dis":2.8777},{"cu":10,"days":174.96,"efc":19.4,"q_chg":2.8843,"q_dis":2.8681},{"cu":11,"days":195.95,"efc":21.3,"q_chg":2.8763,"q_dis":2.8603},{"cu":12,"days":216.95,"efc":23.2,"q_chg":2.8676,"q_dis":2.8518},{"cu":13,"days":238.1,"efc":25.1,"q_chg":2.86,"q_dis":2.8442},{"cu":14,"days":258.92,"efc":27.0,"q_chg":2.8531,"q_dis":2.8374},{"cu":15,"days":279.93,"efc":28.9,"q_chg":2.8461,"q_dis":2.8308},{"cu":16,"days":300.9,"efc":30.8,"q_chg":2.8398,"q_dis":2.8241},{"cu":17,"days":322.81,"efc":32.7,"q_chg":2.8339,"q_dis":2.8184},{"cu":18,"days":342.93,"efc":34.6,"q_chg":2.8279,"q_dis":2.8121},{"cu":19,"days":363.91,"efc":36.5,"q_chg":2.8226,"q_dis":2.8072},{"cu":20,"days":384.91,"efc":38.3,"q_chg":2.8175,"q_dis":2.8019},{"cu":21,"days":405.9,"efc":40.2,"q_chg":2.8127,"q_dis":2.7966},{"cu":22,"days":426.87,"efc":42.1,"q_chg":2.8082,"q_dis":2.7917},{"cu":23,"days":448.24,"efc":43.9,"q_chg":2.8038,"q_dis":2.7872},{"cu":24,"days":469.52,"efc":45.8,"q_chg":2.7993,"q_dis":2.7831},{"cu":25,"days":490.25,"efc":47.7,"q_chg":2.7945,"q_dis":2.779},{"cu":26,"days":511.25,"efc":49.5,"q_chg":2.7923,"q_dis":2.7756},{"cu":27,"days":532.25,"efc":51.4,"q_chg":2.7882,"q_dis":2.7722},{"cu":28,"days":553.2,"efc":53.2,"q_chg":2.7818,"q_dis":2.7644},{"cu":29,"days":594.84,"efc":55.1,"q_chg":2.7815,"q_dis":2.7641}],"eol80_initial":null,"eol80_nominal":null,"q_ref":{"Ah":2.9677,"cu":1}},"P001-2":{"cu":[{"cu":1,"days":0.13,"efc":1.1,"q_chg":2.9562,"q_dis":2.9542},{"cu":2,"days":7.15,"efc":3.1,"q_chg":2.967,"q_dis":2.9498},{"cu":3,"days":27.97,"efc":5.0,"q_chg":2.9543,"q_dis":2.9384},{"cu":4,"days":49.03,"efc":7.0,"q_chg":2.9393,"q_dis":2.924},{"cu":5,"days":69.97,"efc":9.7,"q_chg":2.9229,"q_dis":2.9076},{"cu":6,"days":90.96,"efc":11.7,"q_chg":2.9113,"q_dis":2.8958},{"cu":7,"days":111.95,"efc":13.6,"q_chg":2.8997,"q_dis":2.8833},{"cu":8,"days":132.94,"efc":15.5,"q_chg":2.8884,"q_dis":2.8729},{"cu":9,"days":153.95,"efc":17.5,"q_chg":2.878,"q_dis":2.8632},{"cu":10,"days":174.95,"efc":19.4,"q_chg":2.8683,"q_dis":2.8536},{"cu":11,"days":195.94,"efc":21.3,"q_chg":2.859,"q_dis":2.8441},{"cu":12,"days":216.95,"efc":23.2,"q_chg":2.8507,"q_dis":2.8358},{"cu":13,"days":238.09,"efc":25.1,"q_chg":2.843,"q_dis":2.8282},{"cu":14,"days":258.91,"efc":27.0,"q_chg":2.835,"q_dis":2.8204},{"cu":15,"days":279.92,"efc":28.9,"q_chg":2.8287,"q_dis":2.8138},{"cu":16,"days":300.89,"efc":30.8,"q_chg":2.8215,"q_dis":2.8066},{"cu":17,"days":322.81,"efc":32.7,"q_chg":2.8154,"q_dis":2.7999},{"cu":18,"days":342.93,"efc":34.5,"q_chg":2.8087,"q_dis":2.7936},{"cu":19,"days":363.9,"efc":36.4,"q_chg":2.8036,"q_dis":2.7881},{"cu":20,"days":384.9,"efc":38.3,"q_chg":2.7981,"q_dis":2.7828},{"cu":21,"days":405.89,"efc":40.1,"q_chg":2.7926,"q_dis":2.7779},{"cu":22,"days":426.86,"efc":42.0,"q_chg":2.7891,"q_dis":2.7741},{"cu":23,"days":448.23,"efc":43.9,"q_chg":2.7843,"q_dis":2.7694},{"cu":24,"days":469.52,"efc":45.7,"q_chg":2.7802,"q_dis":2.7646},{"cu":25,"days":490.24,"efc":47.6,"q_chg":2.7759,"q_dis":2.7606},{"cu":26,"days":511.24,"efc":49.4,"q_chg":2.7716,"q_dis":2.7563},{"cu":27,"days":532.24,"efc":51.3,"q_chg":2.7673,"q_dis":2.7526},{"cu":28,"days":553.2,"efc":53.1,"q_chg":2.7609,"q_dis":2.7443},{"cu":29,"days":594.83,"efc":55.0,"q_chg":2.7597,"q_dis":2.7435}],"eol80_initial":null,"eol80_nominal":null,"q_ref":{"Ah":2.9542,"cu":1}},"P001-3":{"cu":[{"cu":1,"days":0.14,"efc":1.1,"q_chg":2.9502,"q_dis":2.9472},{"cu":2,"days":7.16,"efc":3.5,"q_chg":2.9609,"q_dis":2.9404},{"cu":3,"days":27.98,"efc":5.4,"q_chg":2.9485,"q_dis":2.9298},{"cu":4,"days":49.04,"efc":7.4,"q_chg":2.9346,"q_dis":2.9156},{"cu":5,"days":69.97,"efc":10.1,"q_chg":2.918,"q_dis":2.8997},{"cu":6,"days":90.96,"efc":12.1,"q_chg":2.9053,"q_dis":2.8875},{"cu":7,"days":111.96,"efc":14.0,"q_chg":2.8929,"q_dis":2.875},{"cu":8,"days":132.95,"efc":15.9,"q_chg":2.8815,"q_dis":2.8638},{"cu":9,"days":153.95,"efc":17.8,"q_chg":2.8706,"q_dis":2.8529},{"cu":10,"days":174.96,"efc":19.7,"q_chg":2.8612,"q_dis":2.8437},{"cu":11,"days":195.95,"efc":21.7,"q_chg":2.8513,"q_dis":2.8344},{"cu":12,"days":216.95,"efc":23.6,"q_chg":2.8423,"q_dis":2.8261},{"cu":13,"days":238.1,"efc":25.4,"q_chg":2.8346,"q_dis":2.8181},{"cu":14,"days":258.92,"efc":27.3,"q_chg":2.8272,"q_dis":2.8107},{"cu":15,"days":279.93,"efc":29.2,"q_chg":2.8202,"q_dis":2.8035},{"cu":16,"days":300.9,"efc":31.1,"q_chg":2.8133,"q_dis":2.7971},{"cu":17,"days":322.81,"efc":33.0,"q_chg":2.8074,"q_dis":2.7906},{"cu":18,"days":342.93,"efc":34.8,"q_chg":2.8011,"q_dis":2.7845},{"cu":19,"days":363.91,"efc":36.7,"q_chg":2.796,"q_dis":2.7789},{"cu":20,"days":384.91,"efc":38.6,"q_chg":2.7904,"q_dis":2.7734},{"cu":21,"days":405.9,"efc":40.4,"q_chg":2.7853,"q_dis":2.7681},{"cu":22,"days":426.86,"efc":42.3,"q_chg":2.7798,"q_dis":2.7645},{"cu":23,"days":448.24,"efc":44.1,"q_chg":2.7753,"q_dis":2.7597},{"cu":24,"days":469.52,"efc":46.0,"q_chg":2.7715,"q_dis":2.7548},{"cu":25,"days":490.25,"efc":47.8,"q_chg":2.7666,"q_dis":2.7511},{"cu":26,"days":511.24,"efc":49.7,"q_chg":2.7623,"q_dis":2.7468},{"cu":27,"days":532.25,"efc":51.5,"q_chg":2.7583,"q_dis":2.7427},{"cu":28,"days":553.2,"efc":53.3,"q_chg":2.7518,"q_dis":2.735},{"cu":29,"days":594.83,"efc":55.2,"q_chg":2.7518,"q_dis":2.734}],"eol80_initial":null,"eol80_nominal":null,"q_ref":{"Ah":2.9472,"cu":1}},"P002-1":{"cu":[{"cu":1,"days":0.14,"efc":1.1,"q_chg":2.9431,"q_dis":2.9415},{"cu":2,"days":7.2,"efc":3.8,"q_chg":2.9254,"q_dis":2.9235},{"cu":3,"days":28.03,"efc":6.1,"q_chg":2.9095,"q_dis":2.9075},{"cu":4,"days":49.09,"efc":8.5,"q_chg":2.8942,"q_dis":2.8912},{"cu":5,"days":70.02,"efc":11.5,"q_chg":2.8746,"q_dis":2.8726},{"cu":6,"days":91.01,"efc":13.8,"q_chg":2.8623,"q_dis":2.8595},{"cu":7,"days":112.01,"efc":16.1,"q_chg":2.8468,"q_dis":2.8452},{"cu":8,"days":133.0,"efc":18.4,"q_chg":2.8344,"q_dis":2.833},{"cu":9,"days":154.0,"efc":20.7,"q_chg":2.8228,"q_dis":2.8215},{"cu":10,"days":175.0,"efc":22.9,"q_chg":2.8123,"q_dis":2.8116},{"cu":11,"days":195.99,"efc":25.2,"q_chg":2.8013,"q_dis":2.8013},{"cu":12,"days":217.0,"efc":27.4,"q_chg":2.7924,"q_dis":2.7917},{"cu":13,"days":238.14,"efc":29.6,"q_chg":2.7814,"q_dis":2.7817},{"cu":14,"days":258.96,"efc":31.8,"q_chg":2.7755,"q_dis":2.7755},{"cu":15,"days":279.97,"efc":34.1,"q_chg":2.7687,"q_dis":2.7691},{"cu":16,"days":300.94,"efc":36.3,"q_chg":2.7625,"q_dis":2.7622},{"cu":17,"days":322.86,"efc":38.5,"q_chg":2.7558,"q_dis":2.7559},{"cu":18,"days":342.98,"efc":40.7,"q_chg":2.75,"q_dis":2.7491},{"cu":19,"days":363.95,"efc":42.9,"q_chg":2.7443,"q_dis":2.7433},{"cu":20,"days":384.95,"efc":45.1,"q_chg":2.7389,"q_dis":2.7378},{"cu":21,"days":405.94,"efc":47.3,"q_chg":2.7336,"q_dis":2.7321},{"cu":22,"days":426.91,"efc":49.4,"q_chg":2.7281,"q_dis":2.7266},{"cu":23,"days":448.28,"efc":51.6,"q_chg":2.7242,"q_dis":2.7225},{"cu":24,"days":469.57,"efc":53.8,"q_chg":2.7208,"q_dis":2.7186},{"cu":25,"days":490.29,"efc":56.0,"q_chg":2.7172,"q_dis":2.7144},{"cu":26,"days":511.29,"efc":58.2,"q_chg":2.7125,"q_dis":2.7102},{"cu":27,"days":532.29,"efc":60.3,"q_chg":2.7088,"q_dis":2.7059},{"cu":28,"days":553.25,"efc":62.5,"q_chg":2.7018,"q_dis":2.6972},{"cu":29,"days":594.88,"efc":64.7,"q_chg":2.6992,"q_dis":2.6974}],"eol80_initial":null,"eol80_nominal":null,"q_ref":{"Ah":2.9415,"cu":1}},"P002-2":{"cu":[{"cu":1,"days":0.14,"efc":1.1,"q_chg":2.9422,"q_dis":2.9424},{"cu":2,"days":7.2,"efc":3.4,"q_chg":2.9295,"q_dis":2.9313},{"cu":3,"days":28.03,"efc":5.8,"q_chg":2.915,"q_dis":2.9162},{"cu":4,"days":49.08,"efc":8.1,"q_chg":2.9009,"q_dis":2.9027},{"cu":5,"days":70.02,"efc":11.2,"q_chg":2.8855,"q_dis":2.8866},{"cu":6,"days":91.01,"efc":13.5,"q_chg":2.8743,"q_dis":2.8756},{"cu":7,"days":112.01,"efc":15.8,"q_chg":2.8629,"q_dis":2.8627},{"cu":8,"days":133.0,"efc":18.1,"q_chg":2.8523,"q_dis":2.8525},{"cu":9,"days":154.0,"efc":20.4,"q_chg":2.8416,"q_dis":2.8414},{"cu":10,"days":175.01,"efc":22.7,"q_chg":2.8327,"q_dis":2.8329},{"cu":11,"days":195.99,"efc":24.9,"q_chg":2.8221,"q_dis":2.8223},{"cu":12,"days":217.0,"efc":27.2,"q_chg":2.8129,"q_dis":2.8135},{"cu":13,"days":238.14,"efc":29.4,"q_chg":2.8035,"q_dis":2.8044},{"cu":14,"days":258.96,"efc":31.7,"q_chg":2.7973,"q_dis":2.7978},{"cu":15,"days":279.97,"efc":33.9,"q_chg":2.7904,"q_dis":2.7912},{"cu":16,"days":300.94,"efc":36.2,"q_chg":2.7836,"q_dis":2.785},{"cu":17,"days":322.86,"efc":38.4,"q_chg":2.7777,"q_dis":2.7781},{"cu":18,"days":342.98,"efc":40.6,"q_chg":2.7713,"q_dis":2.7715},{"cu":19,"days":363.96,"efc":42.9,"q_chg":2.7657,"q_dis":2.7667},{"cu":20,"days":384.95,"efc":45.1,"q_chg":2.7601,"q_dis":2.7605},{"cu":21,"days":405.95,"efc":47.3,"q_chg":2.7548,"q_dis":2.7544},{"cu":22,"days":426.91,"efc":49.5,"q_chg":2.7503,"q_dis":2.7487},{"cu":23,"days":448.28,"efc":51.7,"q_chg":2.7464,"q_dis":2.7441},{"cu":24,"days":469.57,"efc":53.9,"q_chg":2.743,"q_dis":2.7405},{"cu":25,"days":490.29,"efc":56.1,"q_chg":2.7394,"q_dis":2.7363},{"cu":26,"days":511.29,"efc":58.3,"q_chg":2.7341,"q_dis":2.7323},{"cu":27,"days":532.29,"efc":60.5,"q_chg":2.7302,"q_dis":2.7282},{"cu":28,"days":553.25,"efc":62.7,"q_chg":2.7236,"q_dis":2.7195},{"cu":29,"days":594.88,"efc":64.9,"q_chg":2.7204,"q_dis":2.7176}],"eol80_initial":null,"eol80_nominal":null,"q_ref":{"Ah":2.9424,"cu":1}},"P002-3":{"cu":[{"cu":1,"days":0.13,"efc":1.1,"q_chg":2.9521,"q_dis":2.9498},{"cu":2,"days":7.2,"efc":3.4,"q_chg":2.9352,"q_dis":2.935},{"cu":3,"days":28.02,"efc":5.8,"q_chg":2.9189,"q_dis":2.9193},{"cu":4,"days":49.08,"efc":8.1,"q_chg":2.9042,"q_dis":2.904},{"cu":5,"days":70.01,"efc":11.2,"q_chg":2.8878,"q_dis":2.8868},{"cu":6,"days":91.0,"efc":13.5,"q_chg":2.8755,"q_dis":2.8754},{"cu":7,"days":112.0,"efc":15.8,"q_chg":2.8636,"q_dis":2.8618},{"cu":8,"days":132.99,"efc":18.1,"q_chg":2.8523,"q_dis":2.8516},{"cu":9,"days":153.99,"efc":20.4,"q_chg":2.8419,"q_dis":2.8411},{"cu":10,"days":175.0,"efc":22.7,"q_chg":2.8323,"q_dis":2.8316},{"cu":11,"days":195.98,"efc":25.0,"q_chg":2.8213,"q_dis":2.8214},{"cu":12,"days":216.99,"efc":27.3,"q_chg":2.8119,"q_dis":2.812},{"cu":13,"days":238.14,"efc":29.5,"q_chg":2.8017,"q_dis":2.8025},{"cu":14,"days":258.96,"efc":31.8,"q_chg":2.7951,"q_dis":2.7953},{"cu":15,"days":279.96,"efc":34.0,"q_chg":2.7886,"q_dis":2.7892},{"cu":16,"days":300.94,"efc":36.2,"q_chg":2.7823,"q_dis":2.7822},{"cu":17,"days":322.85,"efc":38.5,"q_chg":2.775,"q_dis":2.7751},{"cu":18,"days":342.97,"efc":40.7,"q_chg":2.7689,"q_dis":2.7686},{"cu":19,"days":363.95,"efc":42.9,"q_chg":2.7631,"q_dis":2.7626},{"cu":20,"days":384.95,"efc":45.2,"q_chg":2.7571,"q_dis":2.7579},{"cu":21,"days":405.94,"efc":47.4,"q_chg":2.7522,"q_dis":2.7524},{"cu":22,"days":426.9,"efc":49.6,"q_chg":2.7467,"q_dis":2.7456},{"cu":23,"days":448.27,"efc":51.8,"q_chg":2.7424,"q_dis":2.7409},{"cu":24,"days":469.52,"efc":53.8,"q_chg":2.7578,"q_dis":2.7451},{"cu":25,"days":490.28,"efc":56.0,"q_chg":2.7406,"q_dis":2.7374},{"cu":26,"days":511.28,"efc":58.2,"q_chg":2.7344,"q_dis":2.732},{"cu":27,"days":532.29,"efc":60.4,"q_chg":2.7295,"q_dis":2.7274},{"cu":28,"days":553.24,"efc":62.6,"q_chg":2.7217,"q_dis":2.7179},{"cu":29,"days":594.87,"efc":64.8,"q_chg":2.7185,"q_dis":2.7171}],"eol80_initial":null,"eol80_nominal":null,"q_ref":{"Ah":2.9498,"cu":1}},"P003-1":{"cu":[{"cu":1,"days":0.14,"efc":1.1,"q_chg":2.9458,"q_dis":2.9424},{"cu":2,"days":7.25,"efc":3.8,"q_chg":2.9171,"q_dis":2.9134},{"cu":3,"days":28.07,"efc":6.5,"q_chg":2.8941,"q_dis":2.8919},{"cu":4,"days":49.13,"efc":9.2,"q_chg":2.8717,"q_dis":2.87},{"cu":5,"days":70.06,"efc":12.6,"q_chg":2.8497,"q_dis":2.8486},{"cu":6,"days":91.05,"efc":15.3,"q_chg":2.8328,"q_dis":2.8319},{"cu":7,"days":112.05,"efc":17.9,"q_chg":2.815,"q_dis":2.8149},{"cu":8,"days":133.04,"efc":20.5,"q_chg":2.8009,"q_dis":2.8007},{"cu":9,"days":154.04,"efc":23.1,"q_chg":2.7876,"q_dis":2.7873},{"cu":10,"days":175.05,"efc":25.7,"q_chg":2.7749,"q_dis":2.7748},{"cu":11,"days":196.03,"efc":28.3,"q_chg":2.7633,"q_dis":2.7634},{"cu":12,"days":217.04,"efc":30.9,"q_chg":2.7525,"q_dis":2.7529},{"cu":13,"days":238.18,"efc":33.5,"q_chg":2.743,"q_dis":2.7435},{"cu":14,"days":259.0,"efc":36.0,"q_chg":2.7342,"q_dis":2.7348},{"cu":15,"days":280.01,"efc":38.6,"q_chg":2.7259,"q_dis":2.7268},{"cu":16,"days":300.98,"efc":41.1,"q_chg":2.7185,"q_dis":2.7188},{"cu":17,"days":322.9,"efc":43.7,"q_chg":2.7108,"q_dis":2.7112},{"cu":18,"days":343.02,"efc":46.2,"q_chg":2.7038,"q_dis":2.7039},{"cu":19,"days":363.99,"efc":48.7,"q_chg":2.6971,"q_dis":2.6975},{"cu":20,"days":384.99,"efc":51.3,"q_chg":2.6909,"q_dis":2.6913},{"cu":21,"days":405.98,"efc":53.8,"q_chg":2.6848,"q_dis":2.6848},{"cu":22,"days":426.95,"efc":56.3,"q_chg":2.6786,"q_dis":2.6791},{"cu":23,"days":448.32,"efc":58.8,"q_chg":2.6732,"q_dis":2.6736},{"cu":24,"days":469.61,"efc":61.3,"q_chg":2.6685,"q_dis":2.6684},{"cu":25,"days":490.33,"efc":63.8,"q_chg":2.6636,"q_dis":2.6637},{"cu":26,"days":511.33,"efc":66.3,"q_chg":2.6593,"q_dis":2.6585},{"cu":27,"days":532.33,"efc":68.8,"q_chg":2.6545,"q_dis":2.6541},{"cu":28,"days":553.29,"efc":71.2,"q_chg":2.6463,"q_dis":2.6453},{"cu":29,"days":594.92,"efc":73.7,"q_chg":2.6438,"q_dis":2.6436}],"eol80_initial":null,"eol80_nominal":null,"q_ref":{"Ah":2.9424,"cu":1}},"P003-2":{"cu":[{"cu":1,"days":0.14,"efc":1.1,"q_chg":2.9597,"q_dis":2.9587},{"cu":2,"days":7.25,"efc":4.2,"q_chg":2.9336,"q_dis":2.9302},{"cu":3,"days":28.07,"efc":6.9,"q_chg":2.9099,"q_dis":2.9078},{"cu":4,"days":49.13,"efc":9.6,"q_chg":2.8886,"q_dis":2.887},{"cu":5,"days":70.06,"efc":13.1,"q_chg":2.8654,"q_dis":2.8655},{"cu":6,"days":91.05,"efc":15.8,"q_chg":2.8491,"q_dis":2.8495},{"cu":7,"days":112.05,"efc":18.4,"q_chg":2.8312,"q_dis":2.8329},{"cu":8,"days":133.04,"efc":21.1,"q_chg":2.8168,"q_dis":2.8185},{"cu":9,"days":154.04,"efc":23.7,"q_chg":2.8037,"q_dis":2.8055},{"cu":10,"days":175.05,"efc":26.3,"q_chg":2.7912,"q_dis":2.7938},{"cu":11,"days":196.03,"efc":28.9,"q_chg":2.7801,"q_dis":2.7829},{"cu":12,"days":217.04,"efc":31.5,"q_chg":2.7697,"q_dis":2.7725},{"cu":13,"days":238.19,"efc":34.1,"q_chg":2.7597,"q_dis":2.7633},{"cu":14,"days":259.01,"efc":36.7,"q_chg":2.7511,"q_dis":2.7551},{"cu":15,"days":280.01,"efc":39.3,"q_chg":2.7431,"q_dis":2.7472},{"cu":16,"days":300.99,"efc":41.8,"q_chg":2.7356,"q_dis":2.7391},{"cu":17,"days":322.9,"efc":44.4,"q_chg":2.7279,"q_dis":2.732},{"cu":18,"days":343.02,"efc":47.0,"q_chg":2.7211,"q_dis":2.7244},{"cu":19,"days":364.0,"efc":49.5,"q_chg":2.7145,"q_dis":2.7185},{"cu":20,"days":385.0,"efc":52.1,"q_chg":2.7084,"q_dis":2.7119},{"cu":21,"days":405.99,"efc":54.6,"q_chg":2.7025,"q_dis":2.7059},{"cu":22,"days":426.95,"efc":57.1,"q_chg":2.6962,"q_dis":2.7004},{"cu":23,"days":448.32,"efc":59.7,"q_chg":2.6906,"q_dis":2.6948},{"cu":24,"days":469.61,"efc":62.2,"q_chg":2.6865,"q_dis":2.6894},{"cu":25,"days":490.33,"efc":64.7,"q_chg":2.6839,"q_dis":2.6867},{"cu":26,"days":511.33,"efc":67.2,"q_chg":2.677,"q_dis":2.6799},{"cu":27,"days":532.33,"efc":69.8,"q_chg":2.6725,"q_dis":2.6752},{"cu":28,"days":553.29,"efc":72.3,"q_chg":2.6648,"q_dis":2.6664},{"cu":29,"days":594.92,"efc":74.8,"q_chg":2.6632,"q_dis":2.6647}],"eol80_initial":null,"eol80_nominal":null,"q_ref":{"Ah":2.9587,"cu":1}},"P003-3":{"cu":[{"cu":1,"days":0.14,"efc":1.1,"q_chg":2.9582,"q_dis":2.9562},{"cu":2,"days":7.25,"efc":4.2,"q_chg":2.9315,"q_dis":2.9296},{"cu":3,"days":28.07,"efc":6.9,"q_chg":2.908,"q_dis":2.9058},{"cu":4,"days":49.13,"efc":9.6,"q_chg":2.887,"q_dis":2.8844},{"cu":5,"days":70.06,"efc":13.1,"q_chg":2.8647,"q_dis":2.8635},{"cu":6,"days":91.06,"efc":15.8,"q_chg":2.8486,"q_dis":2.8478},{"cu":7,"days":112.05,"efc":18.5,"q_chg":2.8316,"q_dis":2.8314},{"cu":8,"days":133.04,"efc":21.1,"q_chg":2.8173,"q_dis":2.8175},{"cu":9,"days":154.04,"efc":23.8,"q_chg":2.8044,"q_dis":2.8043},{"cu":10,"days":175.05,"efc":26.4,"q_chg":2.7927,"q_dis":2.7923},{"cu":11,"days":196.03,"efc":29.0,"q_chg":2.7815,"q_dis":2.7809},{"cu":12,"days":217.04,"efc":31.6,"q_chg":2.7714,"q_dis":2.7703},{"cu":13,"days":238.19,"efc":34.2,"q_chg":2.7616,"q_dis":2.761},{"cu":14,"days":259.01,"efc":36.8,"q_chg":2.7528,"q_dis":2.7526},{"cu":15,"days":280.01,"efc":39.4,"q_chg":2.7445,"q_dis":2.7445},{"cu":16,"days":300.99,"efc":42.0,"q_chg":2.7366,"q_dis":2.7367},{"cu":17,"days":322.9,"efc":44.5,"q_chg":2.729,"q_dis":2.7292},{"cu":18,"days":343.02,"efc":47.1,"q_chg":2.722,"q_dis":2.7221},{"cu":19,"days":364.0,"efc":49.6,"q_chg":2.7158,"q_dis":2.7158},{"cu":20,"days":385.0,"efc":52.2,"q_chg":2.7095,"q_dis":2.7093},{"cu":21,"days":405.99,"efc":54.7,"q_chg":2.7034,"q_dis":2.7032},{"cu":22,"days":426.95,"efc":57.3,"q_chg":2.6969,"q_dis":2.698},{"cu":23,"days":448.32,"efc":59.8,"q_chg":2.6912,"q_dis":2.6927},{"cu":24,"days":469.52,"efc":62.0,"q_chg":2.718,"q_dis":2.7068},{"cu":25,"days":490.33,"efc":64.5,"q_chg":2.6833,"q_dis":2.6857},{"cu":26,"days":511.33,"efc":67.1,"q_chg":2.6774,"q_dis":2.6792},{"cu":27,"days":532.33,"efc":69.6,"q_chg":2.6724,"q_dis":2.674},{"cu":28,"days":553.29,"efc":72.1,"q_chg":2.6638,"q_dis":2.6647},{"cu":29,"days":594.92,"efc":74.6,"q_chg":2.6613,"q_dis":2.6622}],"eol80_initial":null,"eol80_nominal":null,"q_ref":{"Ah":2.9562,"cu":1}},"P004-1":{"cu":[{"cu":1,"days":0.14,"efc":1.1,"q_chg":2.9488,"q_dis":2.9457},{"cu":2,"days":7.26,"efc":3.9,"q_chg":2.9274,"q_dis":2.9225},{"cu":3,"days":28.09,"efc":6.7,"q_chg":2.9045,"q_dis":2.9003},{"cu":4,"days":49.14,"efc":9.5,"q_chg":2.8822,"q_dis":2.8796},{"cu":5,"days":70.08,"efc":13.2,"q_chg":2.8581,"q_dis":2.8557},{"cu":6,"days":91.07,"efc":16.0,"q_chg":2.8393,"q_dis":2.8383},{"cu":7,"days":112.06,"efc":18.8,"q_chg":2.8224,"q_dis":2.8208},{"cu":8,"days":133.05,"efc":21.5,"q_chg":2.807,"q_dis":2.8068},{"cu":9,"days":154.05,"efc":24.2,"q_chg":2.7936,"q_dis":2.7929},{"cu":10,"days":175.06,"efc":27.0,"q_chg":2.7805,"q_dis":2.781},{"cu":11,"days":196.05,"efc":29.7,"q_chg":2.7697,"q_dis":2.7695},{"cu":12,"days":217.05,"efc":32.4,"q_chg":2.7584,"q_dis":2.7593},{"cu":13,"days":238.2,"efc":35.1,"q_chg":2.7486,"q_dis":2.7497},{"cu":14,"days":259.02,"efc":37.8,"q_chg":2.7399,"q_dis":2.7409},{"cu":15,"days":280.03,"efc":40.4,"q_chg":2.7323,"q_dis":2.7332},{"cu":16,"days":301.0,"efc":43.1,"q_chg":2.7237,"q_dis":2.7256},{"cu":17,"days":322.91,"efc":45.8,"q_chg":2.7159,"q_dis":2.7182},{"cu":18,"days":343.03,"efc":48.4,"q_chg":2.7091,"q_dis":2.7114},{"cu":19,"days":364.01,"efc":51.1,"q_chg":2.7024,"q_dis":2.7059},{"cu":20,"days":385.01,"efc":53.7,"q_chg":2.6963,"q_dis":2.6995},{"cu":21,"days":406.0,"efc":56.4,"q_chg":2.6907,"q_dis":2.6932},{"cu":22,"days":426.96,"efc":59.0,"q_chg":2.6843,"q_dis":2.6863},{"cu":23,"days":448.34,"efc":61.6,"q_chg":2.679,"q_dis":2.681},{"cu":24,"days":469.62,"efc":64.3,"q_chg":2.6758,"q_dis":2.6761},{"cu":25,"days":490.34,"efc":66.9,"q_chg":2.6709,"q_dis":2.6714},{"cu":26,"days":511.34,"efc":69.5,"q_chg":2.6666,"q_dis":2.6671},{"cu":27,"days":532.35,"efc":72.1,"q_chg":2.6622,"q_dis":2.6625},{"cu":28,"days":553.3,"efc":74.8,"q_chg":2.6551,"q_dis":2.655},{"cu":29,"days":594.93,"efc":77.4,"q_chg":2.6526,"q_dis":2.6522}],"eol80_initial":null,"eol80_nominal":null,"q_ref":{"Ah":2.9457,"cu":1}},"P004-2":{"cu":[{"cu":1,"days":0.14,"efc":1.1,"q_chg":2.9622,"q_dis":2.9579},{"cu":2,"days":7.26,"efc":3.9,"q_chg":2.9383,"q_dis":2.9342},{"cu":3,"days":28.08,"efc":6.8,"q_chg":2.9153,"q_dis":2.9124},{"cu":4,"days":49.14,"efc":9.6,"q_chg":2.8936,"q_dis":2.891},{"cu":5,"days":70.07,"efc":13.3,"q_chg":2.8709,"q_dis":2.8687},{"cu":6,"days":91.06,"efc":16.1,"q_chg":2.8529,"q_dis":2.8528},{"cu":7,"days":112.06,"efc":18.9,"q_chg":2.8369,"q_dis":2.8354},{"cu":8,"days":133.05,"efc":21.6,"q_chg":2.822,"q_dis":2.8219},{"cu":9,"days":154.05,"efc":24.4,"q_chg":2.8086,"q_dis":2.8088},{"cu":10,"days":175.05,"efc":27.1,"q_chg":2.7968,"q_dis":2.7974},{"cu":11,"days":196.04,"efc":29.8,"q_chg":2.7851,"q_dis":2.7868},{"cu":12,"days":217.05,"efc":32.6,"q_chg":2.7752,"q_dis":2.7768},{"cu":13,"days":238.19,"efc":35.3,"q_chg":2.7653,"q_dis":2.7677},{"cu":14,"days":259.01,"efc":38.0,"q_chg":2.7571,"q_dis":2.7598},{"cu":15,"days":280.02,"efc":40.7,"q_chg":2.7489,"q_dis":2.7521},{"cu":16,"days":300.99,"efc":43.4,"q_chg":2.7407,"q_dis":2.7443},{"cu":17,"days":322.91,"efc":46.1,"q_chg":2.7336,"q_dis":2.7374},{"cu":18,"days":343.03,"efc":48.8,"q_chg":2.7273,"q_dis":2.7308},{"cu":19,"days":364.0,"efc":51.4,"q_chg":2.721,"q_dis":2.7251},{"cu":20,"days":385.0,"efc":54.1,"q_chg":2.7147,"q_dis":2.7199},{"cu":21,"days":405.99,"efc":56.8,"q_chg":2.709,"q_dis":2.7139},{"cu":22,"days":426.96,"efc":59.4,"q_chg":2.7033,"q_dis":2.7066},{"cu":23,"days":448.33,"efc":62.1,"q_chg":2.6985,"q_dis":2.7016},{"cu":24,"days":469.62,"efc":64.7,"q_chg":2.6932,"q_dis":2.6965},{"cu":25,"days":490.34,"efc":67.4,"q_chg":2.6887,"q_dis":2.6922},{"cu":26,"days":511.34,"efc":70.0,"q_chg":2.6841,"q_dis":2.6876},{"cu":27,"days":532.34,"efc":72.7,"q_chg":2.6801,"q_dis":2.6836},{"cu":28,"days":553.3,"efc":75.3,"q_chg":2.6724,"q_dis":2.6756},{"cu":29,"days":594.93,"efc":77.9,"q_chg":2.6698,"q_dis":2.6737}],"eol80_initial":null,"eol80_nominal":null,"q_ref":{"Ah":2.9579,"cu":1}},"P004-3":{"cu":[{"cu":1,"days":0.14,"efc":1.1,"q_chg":2.9543,"q_dis":2.9519},{"cu":2,"days":7.26,"efc":4.3,"q_chg":2.9346,"q_dis":2.9297},{"cu":3,"days":28.09,"efc":7.1,"q_chg":2.9126,"q_dis":2.9077},{"cu":4,"days":49.14,"efc":10.0,"q_chg":2.8916,"q_dis":2.8863},{"cu":5,"days":70.08,"efc":13.7,"q_chg":2.8677,"q_dis":2.8641},{"cu":6,"days":91.07,"efc":16.5,"q_chg":2.8507,"q_dis":2.8472},{"cu":7,"days":112.06,"efc":19.3,"q_chg":2.8334,"q_dis":2.8312},{"cu":8,"days":133.05,"efc":22.0,"q_chg":2.8195,"q_dis":2.8171},{"cu":9,"days":154.06,"efc":24.8,"q_chg":2.8058,"q_dis":2.805},{"cu":10,"days":175.06,"efc":27.5,"q_chg":2.7937,"q_dis":2.7931},{"cu":11,"days":196.05,"efc":30.2,"q_chg":2.7821,"q_dis":2.7825},{"cu":12,"days":217.05,"efc":32.9,"q_chg":2.7716,"q_dis":2.7725},{"cu":13,"days":238.2,"efc":35.6,"q_chg":2.7623,"q_dis":2.7633},{"cu":14,"days":259.02,"efc":38.3,"q_chg":2.7538,"q_dis":2.7551},{"cu":15,"days":280.03,"efc":41.0,"q_chg":2.746,"q_dis":2.7471},{"cu":16,"days":301.0,"efc":43.7,"q_chg":2.7385,"q_dis":2.7397},{"cu":17,"days":322.91,"efc":46.4,"q_chg":2.7314,"q_dis":2.7326},{"cu":18,"days":343.03,"efc":49.1,"q_chg":2.7249,"q_dis":2.7253},{"cu":19,"days":364.01,"efc":51.7,"q_chg":2.7189,"q_dis":2.7193},{"cu":20,"days":385.01,"efc":54.4,"q_chg":2.7129,"q_dis":2.7131},{"cu":21,"days":406.0,"efc":57.1,"q_chg":2.7073,"q_dis":2.7072},{"cu":22,"days":426.97,"efc":59.7,"q_chg":2.7008,"q_dis":2.7028},{"cu":23,"days":448.34,"efc":62.4,"q_chg":2.6957,"q_dis":2.6977},{"cu":24,"days":469.52,"efc":64.6,"q_chg":2.7193,"q_dis":2.7084},{"cu":25,"days":490.35,"efc":67.3,"q_chg":2.688,"q_dis":2.6902},{"cu":26,"days":511.34,"efc":69.9,"q_chg":2.682,"q_dis":2.684},{"cu":27,"days":532.35,"efc":72.5,"q_chg":2.677,"q_dis":2.6789},{"cu":28,"days":553.3,"efc":75.1,"q_chg":2.6688,"q_dis":2.6704},{"cu":29,"days":594.93,"efc":77.8,"q_chg":2.6659,"q_dis":2.6683}],"eol80_initial":null,"eol80_nominal":null,"q_ref":{"Ah":2.9519,"cu":1}},"P005-1":{"cu":[{"cu":1,"days":0.14,"efc":1.1,"q_chg":2.9466,"q_dis":2.9459},{"cu":2,"days":7.16,"efc":3.1,"q_chg":2.9609,"q_dis":2.9405},{"cu":3,"days":27.98,"efc":5.0,"q_chg":2.9487,"q_dis":2.9299},{"cu":4,"days":49.04,"efc":7.0,"q_chg":2.9333,"q_dis":2.916},{"cu":5,"days":69.97,"efc":9.7,"q_chg":2.9173,"q_dis":2.9008},{"cu":6,"days":90.97,"efc":11.6,"q_chg":2.9051,"q_dis":2.8884},{"cu":7,"days":111.96,"efc":13.6,"q_chg":2.8927,"q_dis":2.8757},{"cu":8,"days":132.95,"efc":15.5,"q_chg":2.8821,"q_dis":2.865},{"cu":9,"days":153.95,"efc":17.4,"q_chg":2.8721,"q_dis":2.8546},{"cu":10,"days":174.96,"efc":19.3,"q_chg":2.8624,"q_dis":2.8453},{"cu":11,"days":195.95,"efc":21.2,"q_chg":2.853,"q_dis":2.8363},{"cu":12,"days":216.95,"efc":23.1,"q_chg":2.8448,"q_dis":2.8283},{"cu":13,"days":238.1,"efc":25.0,"q_chg":2.8366,"q_dis":2.8204},{"cu":14,"days":258.92,"efc":26.9,"q_chg":2.8294,"q_dis":2.8133},{"cu":15,"days":279.93,"efc":28.8,"q_chg":2.8226,"q_dis":2.8061},{"cu":16,"days":300.9,"efc":30.6,"q_chg":2.8161,"q_dis":2.7997},{"cu":17,"days":322.81,"efc":32.5,"q_chg":2.8097,"q_dis":2.7935},{"cu":18,"days":342.93,"efc":34.4,"q_chg":2.8034,"q_dis":2.787},{"cu":19,"days":363.91,"efc":36.2,"q_chg":2.7976,"q_dis":2.782},{"cu":20,"days":384.91,"efc":38.1,"q_chg":2.7921,"q_dis":2.7764},{"cu":21,"days":405.9,"efc":39.9,"q_chg":2.7872,"q_dis":2.7711},{"cu":22,"days":426.87,"efc":41.8,"q_chg":2.782,"q_dis":2.7662},{"cu":23,"days":448.24,"efc":43.6,"q_chg":2.7775,"q_dis":2.762},{"cu":24,"days":469.52,"efc":45.5,"q_chg":2.7748,"q_dis":2.7577},{"cu":25,"days":490.25,"efc":47.3,"q_chg":2.7702,"q_dis":2.7535},{"cu":26,"days":511.25,"efc":49.2,"q_chg":2.7659,"q_dis":2.7493},{"cu":27,"days":532.25,"efc":51.0,"q_chg":2.7618,"q_dis":2.7453},{"cu":28,"days":553.2,"efc":52.9,"q_chg":2.7553,"q_dis":2.7368},{"cu":29,"days":594.84,"efc":54.7,"q_chg":2.7552,"q_dis":2.7364}],"eol80_initial":null,"eol80_nominal":null,"q_ref":{"Ah":2.9459,"cu":1}},"P005-2":{"cu":[{"cu":1,"days":0.14,"efc":1.1,"q_chg":2.9376,"q_dis":2.9354},{"cu":2,"days":7.16,"efc":3.1,"q_chg":2.9516,"q_dis":2.9306},{"cu":3,"days":27.98,"efc":5.0,"q_chg":2.939,"q_dis":2.9208},{"cu":4,"days":49.04,"efc":6.9,"q_chg":2.9246,"q_dis":2.9074},{"cu":5,"days":69.97,"efc":9.7,"q_chg":2.9088,"q_dis":2.8919},{"cu":6,"days":90.96,"efc":11.6,"q_chg":2.8961,"q_dis":2.8798},{"cu":7,"days":111.96,"efc":13.5,"q_chg":2.884,"q_dis":2.8674},{"cu":8,"days":132.95,"efc":15.5,"q_chg":2.8732,"q_dis":2.8572},{"cu":9,"days":153.95,"efc":17.4,"q_chg":2.863,"q_dis":2.8463},{"cu":10,"days":174.96,"efc":19.3,"q_chg":2.8537,"q_dis":2.8379},{"cu":11,"days":195.95,"efc":21.2,"q_chg":2.8449,"q_dis":2.8285},{"cu":12,"days":216.95,"efc":23.1,"q_chg":2.8365,"q_dis":2.8202},{"cu":13,"days":238.1,"efc":24.9,"q_chg":2.8285,"q_dis":2.8122},{"cu":14,"days":258.92,"efc":26.8,"q_chg":2.8207,"q_dis":2.8053},{"cu":15,"days":279.93,"efc":28.7,"q_chg":2.8139,"q_dis":2.7988},{"cu":16,"days":300.9,"efc":30.6,"q_chg":2.8077,"q_dis":2.7925},{"cu":17,"days":322.81,"efc":32.4,"q_chg":2.8015,"q_dis":2.7859},{"cu":18,"days":342.93,"efc":34.3,"q_chg":2.7946,"q_dis":2.7794},{"cu":19,"days":363.91,"efc":36.2,"q_chg":2.7893,"q_dis":2.7743},{"cu":20,"days":384.91,"efc":38.0,"q_chg":2.7838,"q_dis":2.7686},{"cu":21,"days":405.9,"efc":39.9,"q_chg":2.7791,"q_dis":2.7638},{"cu":22,"days":426.87,"efc":41.7,"q_chg":2.7741,"q_dis":2.7586},{"cu":23,"days":448.24,"efc":43.6,"q_chg":2.7691,"q_dis":2.7536},{"cu":24,"days":469.52,"efc":45.4,"q_chg":2.7647,"q_dis":2.7483},{"cu":25,"days":490.25,"efc":47.3,"q_chg":2.7605,"q_dis":2.7453},{"cu":26,"days":511.24,"efc":49.1,"q_chg":2.7578,"q_dis":2.7414},{"cu":27,"days":532.25,"efc":50.9,"q_chg":2.7534,"q_dis":2.7377},{"cu":28,"days":553.2,"efc":52.8,"q_chg":2.7468,"q_dis":2.7299},{"cu":29,"days":594.84,"efc":54.6,"q_chg":2.7466,"q_dis":2.7285}],"eol80_initial":null,"eol80_nominal":null,"q_ref":{"Ah":2.9354,"cu":1}},"P005-3":{"cu":[{"cu":1,"days":0.14,"efc":1.1,"q_chg":2.9388,"q_dis":2.9388},{"cu":2,"days":7.16,"efc":3.1,"q_chg":2.9539,"q_dis":2.9361},{"cu":3,"days":27.98,"efc":5.1,"q_chg":2.9425,"q_dis":2.9253},{"cu":4,"days":49.04,"efc":7.0,"q_chg":2.9285,"q_dis":2.9125},{"cu":5,"days":69.97,"efc":9.8,"q_chg":2.9124,"q_dis":2.8977},{"cu":6,"days":90.96,"efc":11.7,"q_chg":2.9006,"q_dis":2.8863},{"cu":7,"days":111.96,"efc":13.7,"q_chg":2.8891,"q_dis":2.8742},{"cu":8,"days":132.95,"efc":15.6,"q_chg":2.8789,"q_dis":2.8646},{"cu":9,"days":153.95,"efc":17.5,"q_chg":2.8687,"q_dis":2.8546},{"cu":10,"days":174.96,"efc":19.4,"q_chg":2.8601,"q_dis":2.8464},{"cu":11,"days":195.95,"efc":21.3,"q_chg":2.8517,"q_dis":2.8373},{"cu":12,"days":216.95,"efc":23.2,"q_chg":2.8438,"q_dis":2.8295},{"cu":13,"days":238.1,"efc":25.1,"q_chg":2.8357,"q_dis":2.8217},{"cu":14,"days":258.92,"efc":27.0,"q_chg":2.8296,"q_dis":2.8144},{"cu":15,"days":279.93,"efc":28.9,"q_chg":2.8228,"q_dis":2.8081},{"cu":16,"days":300.9,"efc":30.8,"q_chg":2.8157,"q_dis":2.8025},{"cu":17,"days":322.81,"efc":32.7,"q_chg":2.8105,"q_dis":2.7962},{"cu":18,"days":342.93,"efc":34.6,"q_chg":2.8038,"q_dis":2.7893},{"cu":19,"days":363.91,"efc":36.4,"q_chg":2.7988,"q_dis":2.7842},{"cu":20,"days":384.91,"efc":38.3,"q_chg":2.7933,"q_dis":2.7787},{"cu":21,"days":405.9,"efc":40.2,"q_chg":2.789,"q_dis":2.7738},{"cu":22,"days":426.87,"efc":42.0,"q_chg":2.7844,"q_dis":2.7685},{"cu":23,"days":448.24,"efc":43.9,"q_chg":2.7803,"q_dis":2.7632},{"cu":24,"days":469.52,"efc":45.7,"q_chg":2.7766,"q_dis":2.7607},{"cu":25,"days":490.25,"efc":47.6,"q_chg":2.7723,"q_dis":2.7566},{"cu":26,"days":511.25,"efc":49.5,"q_chg":2.7677,"q_dis":2.7528},{"cu":27,"days":532.25,"efc":51.3,"q_chg":2.7639,"q_dis":2.7486},{"cu":28,"days":553.2,"efc":53.2,"q_chg":2.7572,"q_dis":2.7407},{"cu":29,"days":594.83,"efc":55.0,"q_chg":2.7567,"q_dis":2.7402}],"eol80_initial":null,"eol80_nominal":null,"q_ref":{"Ah":2.9388,"cu":1}},"P006-1":{"cu":[{"cu":1,"days":0.14,"efc":1.1,"q_chg":2.9608,"q_dis":2.9565},{"cu":2,"days":7.2,"efc":3.9,"q_chg":2.9414,"q_dis":2.9377},{"cu":3,"days":28.03,"efc":6.2,"q_chg":2.925,"q_dis":2.9211},{"cu":4,"days":49.08,"efc":8.5,"q_chg":2.9067,"q_dis":2.9043},{"cu":5,"days":70.02,"efc":11.6,"q_chg":2.8906,"q_dis":2.8871},{"cu":6,"days":91.01,"efc":13.9,"q_chg":2.876,"q_dis":2.8733},{"cu":7,"days":112.01,"efc":16.2,"q_chg":2.8615,"q_dis":2.8597},{"cu":8,"days":133.0,"efc":18.5,"q_chg":2.8489,"q_dis":2.8477},{"cu":9,"days":154.0,"efc":20.8,"q_chg":2.8386,"q_dis":2.8363},{"cu":10,"days":175.0,"efc":23.1,"q_chg":2.8279,"q_dis":2.8259},{"cu":11,"days":195.99,"efc":25.3,"q_chg":2.8173,"q_dis":2.8151},{"cu":12,"days":217.0,"efc":27.6,"q_chg":2.8073,"q_dis":2.8056},{"cu":13,"days":238.14,"efc":29.8,"q_chg":2.7955,"q_dis":2.7942},{"cu":14,"days":258.96,"efc":31.6,"q_chg":2.7892,"q_dis":2.7883},{"cu":15,"days":279.97,"efc":33.9,"q_chg":2.7834,"q_dis":2.7818},{"cu":16,"days":300.94,"efc":36.1,"q_chg":2.7767,"q_dis":2.7752},{"cu":17,"days":322.86,"efc":38.3,"q_chg":2.7704,"q_dis":2.769},{"cu":18,"days":342.98,"efc":40.5,"q_chg":2.7636,"q_dis":2.7626},{"cu":19,"days":363.95,"efc":42.7,"q_chg":2.7578,"q_dis":2.7569},{"cu":20,"days":384.95,"efc":44.9,"q_chg":2.7519,"q_dis":2.7512},{"cu":21,"days":405.94,"efc":47.1,"q_chg":2.747,"q_dis":2.7455},{"cu":22,"days":426.91,"efc":49.3,"q_chg":2.7406,"q_dis":2.7381},{"cu":23,"days":448.28,"efc":51.5,"q_chg":2.7365,"q_dis":2.7335},{"cu":24,"days":469.52,"efc":53.5,"q_chg":2.7527,"q_dis":2.7389},{"cu":25,"days":490.29,"efc":55.7,"q_chg":2.734,"q_dis":2.7308},{"cu":26,"days":511.29,"efc":57.9,"q_chg":2.7284,"q_dis":2.7248},{"cu":27,"days":532.29,"efc":60.1,"q_chg":2.7235,"q_dis":2.7204},{"cu":28,"days":553.25,"efc":62.3,"q_chg":2.7159,"q_dis":2.711},{"cu":29,"days":594.88,"efc":64.5,"q_chg":2.7138,"q_dis":2.7101}],"eol80_initial":null,"eol80_nominal":null,"q_ref":{"Ah":2.9565,"cu":1}},"P006-2":{"cu":[{"cu":1,"days":0.14,"efc":1.1,"q_chg":2.952,"q_dis":2.948},{"cu":2,"days":7.2,"efc":3.5,"q_chg":2.9335,"q_dis":2.93},{"cu":3,"days":28.03,"efc":5.8,"q_chg":2.9163,"q_dis":2.9129},{"cu":4,"days":49.08,"efc":8.1,"q_chg":2.8982,"q_dis":2.8956},{"cu":5,"days":70.02,"efc":11.2,"q_chg":2.8812,"q_dis":2.8787},{"cu":6,"days":91.01,"efc":13.5,"q_chg":2.8671,"q_dis":2.8646},{"cu":7,"days":112.01,"efc":15.8,"q_chg":2.8525,"q_dis":2.8502},{"cu":8,"days":133.0,"efc":18.1,"q_chg":2.8413,"q_dis":2.839},{"cu":9,"days":154.0,"efc":20.4,"q_chg":2.8298,"q_dis":2.8271},{"cu":10,"days":175.0,"efc":22.6,"q_chg":2.8196,"q_dis":2.8171},{"cu":11,"days":195.99,"efc":24.9,"q_chg":2.8082,"q_dis":2.8063},{"cu":12,"days":217.0,"efc":27.1,"q_chg":2.7988,"q_dis":2.7969},{"cu":13,"days":238.14,"efc":29.3,"q_chg":2.7871,"q_dis":2.7859},{"cu":14,"days":258.96,"efc":31.6,"q_chg":2.7818,"q_dis":2.7799},{"cu":15,"days":279.97,"efc":33.8,"q_chg":2.7754,"q_dis":2.7733},{"cu":16,"days":300.94,"efc":36.0,"q_chg":2.7688,"q_dis":2.7669},{"cu":17,"days":322.86,"efc":38.2,"q_chg":2.7618,"q_dis":2.7603},{"cu":18,"days":342.98,"efc":40.4,"q_chg":2.7557,"q_dis":2.7535},{"cu":19,"days":363.95,"efc":42.6,"q_chg":2.7498,"q_dis":2.7486},{"cu":20,"days":384.95,"efc":44.9,"q_chg":2.7441,"q_dis":2.7429},{"cu":21,"days":405.94,"efc":47.0,"q_chg":2.7387,"q_dis":2.7378},{"cu":22,"days":426.91,"efc":49.2,"q_chg":2.7311,"q_dis":2.7317},{"cu":23,"days":448.28,"efc":51.4,"q_chg":2.7269,"q_dis":2.7271},{"cu":24,"days":469.57,"efc":53.6,"q_chg":2.7237,"q_dis":2.7213},{"cu":25,"days":490.29,"efc":55.8,"q_chg":2.7192,"q_dis":2.7172},{"cu":26,"days":511.29,"efc":57.9,"q_chg":2.7153,"q_dis":2.713},{"cu":27,"days":532.29,"efc":60.1,"q_chg":2.7113,"q_dis":2.7087},{"cu":28,"days":553.25,"efc":62.3,"q_chg":2.7043,"q_dis":2.6993},{"cu":29,"days":594.88,"efc":64.5,"q_chg":2.7019,"q_dis":2.6988}],"eol80_initial":null,"eol80_nominal":null,"q_ref":{"Ah":2.948,"cu":1}},"P006-3":{"cu":[{"cu":1,"days":0.14,"efc":1.1,"q_chg":2.9611,"q_dis":2.9584},{"cu":2,"days":7.2,"efc":3.4,"q_chg":2.9452,"q_dis":2.9436},{"cu":3,"days":28.03,"efc":5.8,"q_chg":2.9293,"q_dis":2.9281},{"cu":4,"days":49.08,"efc":8.1,"q_chg":2.9139,"q_dis":2.9123},{"cu":5,"days":70.02,"efc":11.2,"q_chg":2.8984,"q_dis":2.8965},{"cu":6,"days":91.01,"efc":13.5,"q_chg":2.8836,"q_dis":2.8822},{"cu":7,"days":112.01,"efc":15.9,"q_chg":2.8704,"q_dis":2.8687},{"cu":8,"days":133.0,"efc":18.1,"q_chg":2.8586,"q_dis":2.857},{"cu":9,"days":154.0,"efc":20.4,"q_chg":2.8477,"q_dis":2.8455},{"cu":10,"days":175.0,"efc":22.7,"q_chg":2.8375,"q_dis":2.8358},{"cu":11,"days":195.99,"efc":25.0,"q_chg":2.8275,"q_dis":2.8253},{"cu":12,"days":217.0,"efc":27.2,"q_chg":2.8173,"q_dis":2.8155},{"cu":13,"days":238.14,"efc":29.5,"q_chg":2.8062,"q_dis":2.8045},{"cu":14,"days":258.96,"efc":31.7,"q_chg":2.8001,"q_dis":2.7986},{"cu":15,"days":279.97,"efc":34.0,"q_chg":2.7936,"q_dis":2.7922},{"cu":16,"days":300.94,"efc":36.2,"q_chg":2.7867,"q_dis":2.7856},{"cu":17,"days":322.86,"efc":38.4,"q_chg":2.7796,"q_dis":2.7784},{"cu":18,"days":342.98,"efc":40.7,"q_chg":2.7724,"q_dis":2.7719},{"cu":19,"days":363.95,"efc":42.9,"q_chg":2.7669,"q_dis":2.7663},{"cu":20,"days":384.95,"efc":45.1,"q_chg":2.7609,"q_dis":2.7604},{"cu":21,"days":405.94,"efc":47.3,"q_chg":2.7563,"q_dis":2.7555},{"cu":22,"days":426.91,"efc":49.5,"q_chg":2.749,"q_dis":2.7489},{"cu":23,"days":448.28,"efc":51.7,"q_chg":2.7448,"q_dis":2.7439},{"cu":24,"days":469.57,"efc":53.9,"q_chg":2.7398,"q_dis":2.7395},{"cu":25,"days":490.29,"efc":56.1,"q_chg":2.7354,"q_dis":2.7354},{"cu":26,"days":511.29,"efc":58.3,"q_chg":2.7307,"q_dis":2.7298},{"cu":27,"days":532.29,"efc":60.4,"q_chg":2.7271,"q_dis":2.7262},{"cu":28,"days":553.25,"efc":62.6,"q_chg":2.7195,"q_dis":2.7174},{"cu":29,"days":594.88,"efc":64.8,"q_chg":2.718,"q_dis":2.7153}],"eol80_initial":null,"eol80_nominal":null,"q_ref":{"Ah":2.9584,"cu":1}},"P007-1":{"cu":[{"cu":1,"days":0.14,"efc":1.1,"q_chg":2.9519,"q_dis":2.9516},{"cu":2,"days":7.25,"efc":4.2,"q_chg":2.9263,"q_dis":2.9227},{"cu":3,"days":28.07,"efc":6.9,"q_chg":2.9038,"q_dis":2.9006},{"cu":4,"days":49.13,"efc":9.6,"q_chg":2.8806,"q_dis":2.8783},{"cu":5,"days":70.06,"efc":13.1,"q_chg":2.8596,"q_dis":2.858},{"cu":6,"days":91.05,"efc":15.7,"q_chg":2.8413,"q_dis":2.8399},{"cu":7,"days":112.05,"efc":18.4,"q_chg":2.8232,"q_dis":2.8243},{"cu":8,"days":133.04,"efc":21.0,"q_chg":2.8088,"q_dis":2.8099},{"cu":9,"days":154.04,"efc":23.6,"q_chg":2.7964,"q_dis":2.7964},{"cu":10,"days":175.05,"efc":26.2,"q_chg":2.7841,"q_dis":2.7847},{"cu":11,"days":196.03,"efc":28.8,"q_chg":2.7735,"q_dis":2.7734},{"cu":12,"days":217.04,"efc":31.4,"q_chg":2.763,"q_dis":2.7635},{"cu":13,"days":238.18,"efc":33.9,"q_chg":2.7531,"q_dis":2.7538},{"cu":14,"days":259.0,"efc":35.7,"q_chg":2.7467,"q_dis":2.7469},{"cu":15,"days":280.01,"efc":38.3,"q_chg":2.7378,"q_dis":2.7384},{"cu":16,"days":300.98,"efc":40.8,"q_chg":2.729,"q_dis":2.7305},{"cu":17,"days":322.9,"efc":43.4,"q_chg":2.721,"q_dis":2.7232},{"cu":18,"days":343.02,"efc":45.9,"q_chg":2.713,"q_dis":2.7159},{"cu":19,"days":364.0,"efc":48.5,"q_chg":2.7065,"q_dis":2.7096},{"cu":20,"days":384.99,"efc":51.0,"q_chg":2.7,"q_dis":2.7035},{"cu":21,"days":405.99,"efc":53.5,"q_chg":2.6938,"q_dis":2.6968},{"cu":22,"days":426.95,"efc":56.0,"q_chg":2.6875,"q_dis":2.6902},{"cu":23,"days":448.32,"efc":58.5,"q_chg":2.682,"q_dis":2.6851},{"cu":24,"days":469.61,"efc":61.0,"q_chg":2.676,"q_dis":2.6789},{"cu":25,"days":490.33,"efc":63.5,"q_chg":2.6719,"q_dis":2.6749},{"cu":26,"days":511.33,"efc":66.0,"q_chg":2.6671,"q_dis":2.6692},{"cu":27,"days":532.33,"efc":68.5,"q_chg":2.6616,"q_dis":2.6646},{"cu":28,"days":553.29,"efc":71.0,"q_chg":2.6558,"q_dis":2.6549},{"cu":29,"days":594.92,"efc":73.5,"q_chg":2.6535,"q_dis":2.6529}],"eol80_initial":null,"eol80_nominal":null,"q_ref":{"Ah":2.9516,"cu":1}},"P007-2":{"cu":[{"cu":1,"days":0.14,"efc":1.1,"q_chg":2.9509,"q_dis":2.9503},{"cu":2,"days":7.25,"efc":3.8,"q_chg":2.9246,"q_dis":2.924},{"cu":3,"days":28.07,"efc":6.6,"q_chg":2.9022,"q_dis":2.9017},{"cu":4,"days":49.13,"efc":9.3,"q_chg":2.8803,"q_dis":2.8806},{"cu":5,"days":70.06,"efc":12.7,"q_chg":2.8595,"q_dis":2.861},{"cu":6,"days":91.05,"efc":15.4,"q_chg":2.8419,"q_dis":2.8441},{"cu":7,"days":112.05,"efc":18.1,"q_chg":2.8257,"q_dis":2.8281},{"cu":8,"days":133.04,"efc":20.7,"q_chg":2.8115,"q_dis":2.8138},{"cu":9,"days":154.04,"efc":23.4,"q_chg":2.7982,"q_dis":2.8008},{"cu":10,"days":175.05,"efc":26.0,"q_chg":2.7852,"q_dis":2.7886},{"cu":11,"days":196.03,"efc":28.6,"q_chg":2.7744,"q_dis":2.7769},{"cu":12,"days":217.04,"efc":31.2,"q_chg":2.7638,"q_dis":2.7667},{"cu":13,"days":238.19,"efc":33.8,"q_chg":2.7541,"q_dis":2.757},{"cu":14,"days":259.0,"efc":36.4,"q_chg":2.7454,"q_dis":2.7481},{"cu":15,"days":280.01,"efc":39.0,"q_chg":2.7367,"q_dis":2.7398},{"cu":16,"days":300.98,"efc":41.6,"q_chg":2.728,"q_dis":2.7319},{"cu":17,"days":322.9,"efc":44.1,"q_chg":2.7207,"q_dis":2.7242},{"cu":18,"days":343.02,"efc":46.7,"q_chg":2.7139,"q_dis":2.7166},{"cu":19,"days":364.0,"efc":49.2,"q_chg":2.7071,"q_dis":2.7104},{"cu":20,"days":385.0,"efc":51.8,"q_chg":2.7011,"q_dis":2.704},{"cu":21,"days":405.99,"efc":54.3,"q_chg":2.6942,"q_dis":2.6977},{"cu":22,"days":426.95,"efc":56.9,"q_chg":2.6887,"q_dis":2.6916},{"cu":23,"days":448.32,"efc":59.4,"q_chg":2.6839,"q_dis":2.6859},{"cu":24,"days":469.61,"efc":61.9,"q_chg":2.6789,"q_dis":2.6807},{"cu":25,"days":490.33,"efc":64.5,"q_chg":2.6739,"q_dis":2.6758},{"cu":26,"days":511.33,"efc":67.0,"q_chg":2.6691,"q_dis":2.6705},{"cu":27,"days":532.33,"efc":69.5,"q_chg":2.6645,"q_dis":2.6656},{"cu":28,"days":553.29,"efc":72.0,"q_chg":2.6565,"q_dis":2.657},{"cu":29,"days":594.92,"efc":74.5,"q_chg":2.6538,"q_dis":2.655}],"eol80_initial":null,"eol80_nominal":null,"q_ref":{"Ah":2.9503,"cu":1}},"P007-3":{"cu":[{"cu":1,"days":0.14,"efc":1.1,"q_chg":2.9429,"q_dis":2.9433},{"cu":2,"days":7.25,"efc":3.8,"q_chg":2.9194,"q_dis":2.9182},{"cu":3,"days":28.07,"efc":6.5,"q_chg":2.8989,"q_dis":2.8966},{"cu":4,"days":49.13,"efc":9.2,"q_chg":2.8768,"q_dis":2.8757},{"cu":5,"days":70.06,"efc":12.7,"q_chg":2.8563,"q_dis":2.856},{"cu":6,"days":91.05,"efc":15.3,"q_chg":2.8385,"q_dis":2.8389},{"cu":7,"days":112.05,"efc":18.0,"q_chg":2.8226,"q_dis":2.8224},{"cu":8,"days":133.04,"efc":20.6,"q_chg":2.8087,"q_dis":2.8086},{"cu":9,"days":154.04,"efc":23.2,"q_chg":2.796,"q_dis":2.7954},{"cu":10,"days":175.05,"efc":25.9,"q_chg":2.7843,"q_dis":2.7841},{"cu":11,"days":196.03,"efc":28.5,"q_chg":2.7731,"q_dis":2.7736},{"cu":12,"days":217.04,"efc":31.1,"q_chg":2.7629,"q_dis":2.7637},{"cu":13,"days":238.19,"efc":33.6,"q_chg":2.7535,"q_dis":2.754},{"cu":14,"days":259.0,"efc":36.2,"q_chg":2.7452,"q_dis":2.7459},{"cu":15,"days":280.01,"efc":38.8,"q_chg":2.7374,"q_dis":2.7378},{"cu":16,"days":300.98,"efc":41.4,"q_chg":2.7294,"q_dis":2.7301},{"cu":17,"days":322.9,"efc":43.9,"q_chg":2.7224,"q_dis":2.7226},{"cu":18,"days":343.02,
